Repository: kongfurabbitZ/kongfurabbitZ.github.io

File: content/insights/clio-electrolytes.json
{
  "schema_version": 1,
  "slug": "clio-electrolytes",
  "source_id": "f5de8983ddbc9d28bbea00f69f424c56b7e855bea24cb35cc549eb08f11ab1e8",
  "title": "Clio 怎样决定下一杯电解液的配方？",
  "description": "配液机器人的优势在于让每一次实测都能影响下一轮选择。",
  "published": "2026-11-20",
  "updated": "2026-11-20",
  "tags": [
    "论文",
    "主题·AI科学研究",
    "方法·科研自动化",
    "方法·闭环实验"
  ],
  "reading": {
    "day": "2026-11-19",
    "key": "68529383ae8f81e19f91f4e1f0386a712807cd51a4286a146c5c40f2c03b3488",
    "identity": "bibliography",
    "revision": "8bbad7e2e035034c6e75576c04f289a0651fcc9ba4ffd94fb463bf1121af43b0"
  },
  "lead": "配液机器人的优势在于让每一次实测都能影响下一轮选择。读 Clio 的实验，要区分筛选时优化的电导率和电池最终需要交付的充电性能、寿命。",
  "sections": [
    {
      "heading": "研究方法与证据",
      "table": {
        "headers": [
          "维度",
          "评估"
        ],
        "rows": [
          [
            "空间与样本",
            "EC、DMC、EMC 与 LiPF6 组成的限定空间；原文 p.3 报告超过 1000 个离散候选点、42 次真实电导评价。基线为研究者事先选定的常用配方，不代表最佳行业配方。"
          ],
          [
            "材料指标",
            "26–28 °C 附近测电导；作者报告峰值约 13.7 mS/cm。仪器重复性、外部标准测量与润洗残留需分开评估，不能因读数多就假定全程无漂移。"
          ],
          [
            "电芯验证对象",
            "6 种候选加 1 个基线；约 220 mAh 石墨/NMC 软包，每种至少成对。快充至 4C 的容量检验及进一步短程循环实测，与电解液电导是不同指标。"
          ],
          [
            "实测优势",
            "论文在 Fig.4 讨论：所比候选中最差电芯对最差基线约高 5%，最好对最好约高 13%；指标都是 4C 充电后可放出容量，而非寿命改善率。极端样本比较不给独立抽样不确定度。"
          ]
        ]
      }
    },
    {
      "heading": "结论的适用条件",
      "table": {
        "headers": [
          "检查",
          "结论"
        ],
        "rows": [
          [
            "隐性假设",
            "在该化学体系及条件下，电导高能帮助筛出值得做快充测试的配方；测量误差不大到频繁改变候选排序。"
          ],
          [
            "替代解释",
            "某些性能提升可能来自特定配方与界面的共同变化，而非体相电导独立效应；小样本偶然差异也未完全排除。"
          ],
          [
            "可反证路径",
            "用不同批次盲法复配，匹配配方性质并与强基线比较；控制温度和台位，把在实际实验等预算下的贝叶斯、经验、固定实验设计作比较。"
          ]
        ]
      }
    }
  ],
  "questions": [
    "进入器件测试后，电导率最高的配方还能排在前面吗？",
    "复读 Fig.2 与 Fig.5：42 次真实评估与六倍模拟比较使用了什么不同分母？",
    "复读 Fig.4：如果加入当前行业最佳配方而非先验单基线，排名还能保持吗？"
  ],
  "references": [
    {
      "citation": "Adarsh Dave 等．Autonomous optimization of non-aqueous Li-ion battery electrolytes via robotic experimentation and machine learning coupling",
      "url": "https://doi.org/10.1038/s41467-022-32938-1"
    }
  ]
}

File: content/insights/early-battery-life.json
{
  "schema_version": 1,
  "slug": "early-battery-life",
  "source_id": "3302e33e82dd6eaea65743d692def96f9613a3a4154050c9eadbe0c9b1f2d090",
  "title": "电芯容量还没明显衰减，寿命信号在哪里？",
  "description": "Severson 等人把早期放电曲线放在同一电压尺度上比较。",
  "published": "2026-11-20",
  "updated": "2026-11-20",
  "tags": [
    "论文",
    "主题·AI科学研究",
    "方法·预测评测"
  ],
  "reading": {
    "day": "2026-11-19",
    "key": "28f84610e35dee3429cc3e3e037c6ea8645a0f92b87143021df0a2a62ba03290",
    "identity": "bibliography",
    "revision": "4b5d05c9368be9f7da043c775ec3d6e6df91c2eb8bf4da98d2e9407d0da9c7f9"
  },
  "lead": "Severson 等人把早期放电曲线放在同一电压尺度上比较。曲线形状的微小变化，为同类电芯的寿命排序提供了比早期容量值更早出现的线索。",
  "sections": [
    {
      "heading": "研究方法与证据",
      "table": {
        "headers": [
          "维度",
          "评估"
        ],
        "rows": [
          [
            "样本与条件",
            "124 颗商用 LFP/石墨圆柱，72 种快充条件，同环境箱 30 °C，统一 4 C 放电，实验寿命约 150 至 2300 次；三批休息设定不完全相同。四颗高噪声电芯排除，Fig.3 全特征图亦说明温度探头失接触。Methods、图3与附表9应并读，不能假定每个模型用了全部 124 颗。"
          ],
          [
            "终点与分母",
            "回归用真实终点循环数做百分误差的分母，也报告以循环数为单位的 RMSE。分类比较 550 次阈值的两组，前五次数据的错误率与回归不是一回事。"
          ],
          [
            "训练与验证",
            "训练和主测试按电芯划开，次级测试在开发后才生成；不是把同一电芯的不同时段随机分给两边。主测试选样覆盖寿命范围，不能当无偏的现场发生率抽样。"
          ],
          [
            "主要量化结果",
            "摘要报告最佳回归测试误差 9.1% 与分类误差 4.9%；表1必须一起读。例如放电模型主测试 13.0%，移除异常样本为 10.1%，次级测试 8.6%；全特征模型为 14.1%、移除异常样本为 7.5%、次级测试 10.7%。表2全特征分类准确率：主测试 92.7%、次级测试 97.5%。"
          ]
        ]
      }
    },
    {
      "heading": "结论的适用条件",
      "table": {
        "headers": [
          "检查",
          "结论"
        ],
        "rows": [
          [
            "隐性假设",
            "早期电压响应与晚期失效共享可迁移信号；温度、采样精度和休息差异不至于改变排序。"
          ],
          [
            "替代解释",
            "模型可能部分识别快充工况或批次差异，而非普遍的材料退化机制。"
          ],
          [
            "可反证路径",
            "用从未见过的协议族和制造批次做前瞻留出，固定阈值和算法，与仅靠协议参数及简单电压特征基线对照；分别看短寿漏检和高潜样本误淘汰。"
          ]
        ]
      }
    }
  ],
  "questions": [
    "换成另一种化学体系，最先需要重验哪一个特征？",
    "看 Fig.3 和表1：如果误差最大的点就是最具安全意义的短寿电芯，是否仍适用同一评分？",
    "看 Methods 和补充数据：换完整的批次、化学体系或策略族留出，模型的排序优势能保留多少？"
  ],
  "references": [
    {
      "citation": "Kristen A. Severson 等．Data-driven prediction of battery cycle life before capacity degradation",
      "url": "https://doi.org/10.1038/s41560-019-0356-8"
    }
  ]
}

File: content/insights/self-driving-laboratories.json
{
  "schema_version": 1,
  "slug": "self-driving-laboratories",
  "source_id": "007789ea4e74e96194baac4eb9674530b8fb1a0359ae7a87383c888244defea1",
  "title": "自驱实验室的自主性，应该按什么分级？",
  "description": "自动移液、自动选实验和自主设定研究目标，对应不同能力。",
  "published": "2026-11-20",
  "updated": "2026-11-21",
  "tags": [
    "论文",
    "主题·AI科学研究",
    "方法·科研自动化",
    "方法·闭环实验"
  ],
  "reading": {
    "day": "2026-07-05",
    "key": "4299154a1f34a2839e15e64bc17b4d9b55d567d39a84a0a5c57169a69c10dff5",
    "identity": "bibliography",
    "revision": "c32becf262abb9c773a86e4f90d1701a5d936ca3cd31d589ad58a34b64ff7f7f"
  },
  "lead": "自动移液、自动选实验和自主设定研究目标，对应不同能力。化学与材料领域的案例让这些差异可以按仪器接口、决策环节和人类介入点逐项比较。",
  "sections": [
    {
      "heading": "研究方法与证据",
      "table": {
        "headers": [
          "维度",
          "评估"
        ],
        "rows": [
          [
            "数据 / 来源",
            "论文是超长综述，参考文献编号到 730，覆盖学术论文、预印本、工具、数据集、标准和实验平台案例。强项是视野广；弱项是综述证据天然依赖已发表材料。"
          ],
          [
            "样本与边界",
            "论文重点覆盖化学与材料科学中的 SDL，且主要讨论至少在硬件和软件自治上各达到 category 1 的系统；纯手工实验加 ML 建议、纯自动化但无数据驱动规划的系统不一定纳入核心 SDL 范围。"
          ],
          [
            "变量 / 测量",
            "核心变量包括硬件自治、软件自治、实验通量、优化目标、表征方法、搜索空间、算法类型、数据管理和领域应用。多数案例没有统一 ROI、故障率、维护成本或外部复现实验指标。"
          ],
          [
            "识别或评估策略",
            "这不是因果识别论文，而是分类整合和领域路线图。它用大量案例说明 SDL 已经可行，但不能单独证明 SDL 相对高通量实验或传统 DoE 的平均净优势。"
          ]
        ]
      }
    },
    {
      "heading": "结论的适用条件",
      "table": {
        "headers": [
          "批判维度",
          "具体问题",
          "对结论的影响"
        ],
        "rows": [
          [
            "隐性假设",
            "可量化目标能够代表真实科学价值；自动化数据质量高于人工记录；实验规划器能在噪声和约束下做出有效选择；开放标准会被社区采用。",
            "若目标函数或数据治理失败，SDL 会加速错误方向，而不是加速科学发现。"
          ],
          [
            "替代解释",
            "许多成功可能来自高通量实验、优秀工程集成、明确目标函数和强研究团队，而不是“自驱”本身。",
            "会削弱 SDL 作为独立因果机制的贡献，但不削弱“自动化加数据闭环”作为工程范式的价值。"
          ],
          [
            "可反证路径",
            "若统一 benchmark 显示，在计入设备、维护、失败、人员和时间成本后，传统 DoE 或半自动高通量实验在多数任务中不逊于 SDL，则“普遍转型”主张需要降级。",
            "论文仍可作为领域地图，但对战略投资优先级的说服力会下降。"
          ]
        ]
      }
    }
  ],
  "questions": [
    "哪一种人工介入仍决定下一次实验能否开始？",
    "SDL 的核心价值究竟是更高通量、更少人工、更好数据，还是更强的实验选择能力？",
    "如果目标函数设错，SDL 会不会比人工实验更快地把团队推向局部最优？"
  ],
  "references": [
    {
      "citation": "Gary Tom 等．Self-Driving Laboratories for Chemistry and Materials Science",
      "url": "https://doi.org/10.1021/acs.chemrev.4c00055"
    }
  ]
}
